Repository: natashahirt/menegroth

# menegroth

End-to-end building generation and structural design platform in Julia. Produces fully sized structural systems — beams, columns, slabs, and foundations — from a parametric building skeleton, with embodied carbon accounting and fire protection sizing.

## Quick Start

```julia
using StructuralSynthesizer

skeleton = gen_medium_office(30ft, 30ft, 13ft, 3, 3, 5)
struc    = BuildingStructure(skeleton)
result   = design_building(struc, DesignParameters(loads = office_loads))
```

## Packages

| Package | Purpose |
|:--------|:--------|
| **Asap** | Units (Unitful), FEM analysis |
| **StructuralSizer** | Materials, sections, design codes (AISC 360, ACI 318, fib MC2010, NDS), slabs, foundations, optimization |
| **StructuralSynthesizer** | Building generation, design workflows, tributary analysis, post-processing, HTTP API |
| **StructuralPlots** | Makie themes and figure utilities |
| **StructuralStudies** | Parametric research studies |

Dependency chain: `Asap` → `StructuralSizer` → `StructuralSynthesizer`

## HTTP API

```bash
julia --project=StructuralSynthesizer scripts/api/sizer_service.jl
```

Endpoints: `GET /health`, `GET /status`, `GET /schema`, `POST /design`. See the full documentation for details.

## Documentation

Build locally:

```bash
julia --project=docs docs/make.jl
```

The generated site appears in `docs/build/`. Full documentation covers materials, design codes, slab systems, foundations, optimization, building workflows, the API, and implementation details.

# RMC EPD Dataset — Provenance

`rmc_epd_2021_2025.csv` is a parsed copy of the five RMC ready-mix EPD
workbooks under `StructuralSizer/src/materials/ecc/`. Each row is a
single plant–mix EPD; one strength class per workbook.

## Inclusion criteria

* **Curation:** 28-day design strength only.
* **Strengths:** 3, 4, 5, 6 ksi NWC and 4 ksi sand-LWC.
* **Vintage:** EPDs issued 2021–2025 (overwhelmingly 2021–2023).
* **Operators:** ASTM International (~78%) and NRMCA (~22%).
* **Boundary:** A1–A3 (raw materials → cement plant → ready-mix gate).
  A4 transport-to-site, A5 install, B-stage use, and C-stage end-of-life
  are **explicitly out of scope** — quote the median and percentiles
  with this caveat.

## Counts

| density | strength | n   |
|---------|---------:|----:|
| NWC     | 3000 psi | 159 |
| NWC     | 4000 psi | 263 |
| NWC     | 5000 psi | 156 |
| NWC     | 6000 psi |  53 |
| LWC     | 4000 psi | 447 |
| **total** |        | **1078** |

## Composition metadata

The CSV preserves a `composition_class` column derived from the
`Product Components` cell of each EPD via regex over SCM keywords
(see `_classify` in `scripts/runners/ingest_rmc_ecc.py`):

* `plain`   — cement + aggregate + admixtures only.
* `fa`      — contains fly ash (Class F or C) and **no** slag.
* `slag`    — contains slag cement (ASTM C989) and **no** fly ash.
* `slag_fa` — ternary blend with both.
* `sf`      — silica fume only (very small n).
* `ggp`     — ground-glass pozzolan only (very small n).

These tags are descriptive provenance only — Section 2 of the
flat-plate study (`StructuralStudies/src/flat_plate_methods`) does **not**
filter on them. The Monte Carlo sampler in `sweep_ecc` bootstraps from
the **full** EPD population per (strength, density-class) so that the
band reflects realistic procurement variability across the entire US
ready-mix market rather than a hand-picked sub-population. Use
`composition_class` for descriptive analyses only (e.g. to show the
SCM share underlying a strength bucket).

The `plc_flag` column flags Type 1L Portland-Limestone Cement (ASTM
C595) usage independently of the `composition_class` tag; PLC is a
clinker reduction baked in at the cement plant rather than the ready-mix
plant and stacks on top of any SCM. `has_co2_cure` flags CarbonCure-
style CO₂ mineralization at the ready-mix plant.

## Regeneration

```bash
python3 scripts/runners/ingest_rmc_ecc.py --apply
```

The script is idempotent and emits a stable row order (sorted by
strength, density class, composition, company, mixture label).

## Caveats

* `composition_class` records **presence**, not **dosage**. Mixes
  tagged `slag` use slag at unspecified replacement (typical ASTM C989
  use spans 30–50%); the same caveat applies to `fa` and `slag_fa`.
* The dataset is US-only. Do not generalize to international procurement
  without restating the source.
* The 6 ksi NWC sample (n = 53) is small relative to the other buckets;
  the Monte Carlo bootstrap inherits this shot noise — bands at 6 ksi
  are wider partly for that reason.
* The `gwp_a1a3_kg_m3` value is per declared unit (1 m³ of concrete);
  divide by the relevant `Concrete` preset's nominal density (e.g.
  2380 kg/m³ for NWC, 1840 kg/m³ for sand-LWC) to obtain the per-kg
  ECC consumed by `Concrete.ecc`.

File: StructuralSizer/src/materials/ecc/data/rmc_epd_2021_2025.csv (part 1 of 9)
strength_psi,density_class,gwp_a1a3_kg_m3,gwp_a1,gwp_a2,gwp_a3,composition_class,plc_flag,has_fa,has_slag,has_sf,has_ggp,has_co2_cure,epd_year,epd_operator,company,plant_city,plant_state,plant_zip,us_region,mixture_label,mixture_description,source_link
3000,NWC,289,258,26,4.18,fa,false,true,false,false,false,false,2022,ASTM International,Altaview Concrete,West Jordan,UT,84081,Rocky Mountains Region,Mix 252201,3000 PSI Low Air Footing/Foundation,https://www.astm.org/products-services/certification/environmental-product-declarations/epd-pcr/epd-for-altaview-concrete.html
3000,NWC,219,172,35.1,11.7,fa,true,true,false,false,false,false,2025,ASTM International,Amrize,Metairie,LA,70001,South Central Region,Mix 93PB30,"3000,SPECMAT ,4050L,ZF3,G1",https://www.astm.org/products-services/certification/environmental-product-declarations/epd-pcr/epd-aggregate-industries.html
3000,NWC,293,249,32.3,11.7,fa,true,true,false,false,false,false,2025,ASTM International,Amrize,Metairie,LA,70001,South Central Region,Mix RMX129,"3000,SPECMAT,4050L,ZT3",https://www.astm.org/products-services/certification/environmental-product-declarations/epd-pcr/epd-aggregate-industries.html
3000,NWC,309,250,47.2,12.4,fa,false,true,false,false,false,false,2023,ASTM International,CEMEX,Milton,FL,32583,Southeastern Region,Mix 1528606,3000 COLUMNS,https://www.astm.org/products-services/certification/environmental-product-declarations/epd-pcr/epd-cemex.html
3000,NWC,234,215,8.79,10.8,fa,false,true,false,false,false,false,2022,ASTM International,CEMEX,Greeneville,TN,37745,Southeastern Region,Mix 1535315,3000 REG FTG,https://www.astm.org/products-services/certification/environmental-product-declarations/epd-pcr/epd-cemex.html
3000,NWC,249,229,9.78,9.62,fa,false,true,false,false,false,false,2022,ASTM International,CEMEX,Chattanooga,TN,37416,Southeastern Region,Mix 1535323,3000 SOG BLND,https://www.astm.org/products-services/certification/environmental-product-declarations/epd-pcr/epd-cemex.html
3000,NWC,261,236,9.15,16,fa,false,true,false,false,false,false,2022,ASTM International,CEMEX,Chattanooga,TN,37405,Southeastern Region,Mix 1535323,3000 SOG BLND,https://www.astm.org/products-services/certification/environmental-product-declarations/epd-pcr/epd-cemex.html
3000,NWC,264,236,17.1,11.3,fa,false,true,false,false,false,false,2022,ASTM International,CEMEX,Dalton,GA,30720,Southeastern Region,Mix 1535323,3000 SOG BLND,https://www.astm.org/products-services/certification/environmental-product-declarations/epd-pcr/epd-cemex.html
3000,NWC,259,229,16.9,12.4,fa,false,true,false,false,false,false,2022,ASTM International,CEMEX,Kingsport,TN,37660,Southeastern Region,Mix 1535323,3000 SOG BLND,https://www.astm.org/products-services/certification/environmental-product-declarations/epd-pcr/epd-cemex.html
3000,NWC,275,233,34.4,8.12,fa,false,true,false,false,false,false,2022,ASTM International,CEMEX,Hunstville,AL,35802,Southeastern Region,Mix 1588926,3000 FOOTER BL,https://www.astm.org/products-services/certification/environmental-product-declarations/epd-pcr/epd-cemex.html
3000,NWC,250,233,9.71,7.67,fa,false,true,false,false,false,false,2022,ASTM International,CEMEX,Trinity,AL,35673,Southeastern Region,Mix 1588926,3000 FOOTER BL,https://www.astm.org/products-services/certification/environmental-product-declarations/epd-pcr/epd-cemex.html
3000,NWC,261,248,9.97,3.74,fa,false,true,false,false,false,false,2022,ASTM International,CEMEX,Phoenix,AZ,85009,Pacific Southwest Region,Mix 1617609,"CCS 3,000 PSI CUSTOM FLOOR MIX",https://www.astm.org/products-services/certification/environmental-product-declarations/epd-pcr/epd-cemex.html
3000,NWC,277,248,20.3,8.67,fa,false,true,false,false,false,false,2022,ASTM International,CEMEX,Phoenix,AZ,85027,Pacific Southwest Region,Mix 1617609,"CCS 3,000 PSI CUSTOM FLOOR MIX",https://www.astm.org/products-services/certification/environmental-product-declarations/epd-pcr/epd-cemex.html
3000,NWC,268,239,21,8.42,fa,false,true,false,false,false,false,2022,ASTM International,CEMEX,Apache Junction,AZ,85120,Pacific Southwest Region,Mix 1617609,"CCS 3,000 PSI CUSTOM FLOOR MIX",https://www.astm.org/products-services/certification/environmental-product-declarations/epd-pcr/epd-cemex.html
3000,NWC,258,248,1.42,9.13,fa,false,true,false,false,false,false,2022,ASTM International,CEMEX,Marana,AZ,85653,Pacific Southwest Region,Mix 1617609,"CCS 3,000 PSI CUSTOM FLOOR MIX",https://www.astm.org/products-services/certification/environmental-product-declarations/epd-pcr/epd-cemex.html
3000,NWC,277,248,21,8.09,fa,false,true,false,false,false,false,2022,ASTM International,CEMEX,Buckeye,AZ,85326,Pacific Southwest Region,Mix 1617609,"CCS 3,000 PSI CUSTOM FLOOR MIX",https://www.astm.org/products-services/certification/environmental-product-declarations/epd-pcr/epd-cemex.html
3000,NWC,274,248,18.2,7.97,fa,false,true,false,false,false,false,2022,ASTM International,CEMEX,Tucson,AZ,85653,Pacific Southwest Region,Mix 1617609,"CCS 3,000 PSI CUSTOM FLOOR MIX",https://www.astm.org/products-services/certification/environmental-product-declarations/epd-pcr/epd-cemex.html
3000,NWC,260,248,5.45,6.44,fa,false,true,false,false,false,false,2022,ASTM International,CEMEX,Coolidge,AZ,85128,Pacific Southwest Region,Mix 1617609,"CCS 3,000 PSI CUSTOM FLOOR MIX",https://www.astm.org/products-services/certification/environmental-product-declarations/epd-pcr/epd-cemex.html
3000,NWC,265,248,8.53,8.54,fa,false,true,false,false,false,false,2022,ASTM International,CEMEX,Mesa,AZ,85215,Pacific Southwest Region,Mix 1617609,"CCS 3,000 PSI CUSTOM FLOOR MIX",https://www.astm.org/products-services/certification/environmental-product-declarations/epd-pcr/epd-cemex.html
3000,NWC,264,248,6.37,10,fa,false,true,false,false,false,false,2022,ASTM International,CEMEX,Maricopa,AZ,85138,Pacific Southwest Region,Mix 1617609,"CCS 3,000 PSI CUSTOM FLOOR MIX",https://www.astm.org/products-services/certification/environmental-product-declarations/epd-pcr/epd-cemex.html
3000,NWC,261,248,4.57,9.11,fa,false,true,false,false,false,false,2022,ASTM International,CEMEX,Tucson,AZ,85756,Pacific Southwest Region,Mix 1617609,"CCS 3,000 PSI CUSTOM FLOOR MIX",https://www.astm.org/products-services/certification/environmental-product-declarations/epd-pcr/epd-cemex.html
3000,NWC,263,248,6.25,8.71,fa,false,true,false,false,false,false,2022,ASTM International,CEMEX,Sacaton,AZ,85147,Pacific Southwest Region,Mix 1617609,"CCS 3,000 PSI CUSTOM FLOOR MIX",https://www.astm.org/products-services/certification/environmental-product-declarations/epd-pcr/epd-cemex.html
3000,NWC,273,248,15.4,10.2,fa,false,true,false,false,false,false,2022,ASTM International,CEMEX,Sun City,AZ,85373,Pacific Southwest Region,Mix 1617609,"CCS 3,000 PSI CUSTOM FLOOR MIX",https://www.astm.org/products-services/certification/environmental-product-declarations/epd-pcr/epd-cemex.html
3000,NWC,277,248,21,8.77,fa,false,true,false,false,false,false,2022,ASTM International,CEMEX,Phoenix,AZ,85086,Pacific Southwest Region,Mix 1617609,"CCS 3,000 PSI CUSTOM FLOOR MIX",https://www.astm.org/products-services/certification/environmental-product-declarations/epd-pcr/epd-cemex.html
3000,NWC,262,248,8.83,5.59,fa,false,true,false,false,false,false,2022,ASTM International,CEMEX,Avondale,AZ,85392,Pacific Southwest Region,Mix 1617609,"CCS 3,000 PSI CUSTOM FLOOR MIX",https://www.astm.org/products-services/certification/environmental-product-declarations/epd-pcr/epd-cemex.html
3000,NWC,261,248,9.95,3.74,fa,false,true,false,false,false,false,2022,ASTM International,CEMEX,Phoenix,AZ,85009,Pacific Southwest Region,Mix 1618210,BELL 3000 PSI CUSTOM FLOOR MIX,https://www.astm.org/products-services/certification/environmental-product-declarations/epd-pcr/epd-cemex.html
3000,NWC,277,248,20.3,8.67,fa,false,true,false,false,false,false,2022,ASTM International,CEMEX,Phoenix,AZ,85027,Pacific Southwest Region,Mix 1618210,BELL 3000 PSI CUSTOM FLOOR MIX,https://www.astm.org/products-services/certification/environmental-product-declarations/epd-pcr/epd-cemex.html
3000,NWC,277,248,20.9,8.09,fa,false,true,false,false,false,false,2022,ASTM International,CEMEX,Buckeye,AZ,85326,Pacific Southwest Region,Mix 1618210,BELL 3000 PSI CUSTOM FLOOR MIX,https://www.astm.org/products-services/certification/environmental-product-declarations/epd-pcr/epd-cemex.html
3000,NWC,259,247,5.45,6.44,fa,false,true,false,false,false,false,2022,ASTM International,CEMEX,Coolidge,AZ,85128,Pacific Southwest Region,Mix 1618210,BELL 3000 PSI CUSTOM FLOOR MIX,https://www.astm.org/products-services/certification/environmental-product-declarations/epd-pcr/epd-cemex.html
3000,NWC,264,247,8.53,8.54,fa,false,true,false,false,false,false,2022,ASTM International,CEMEX,Mesa,AZ,85215,Pacific Southwest Region,Mix 1618210,BELL 3000 PSI CUSTOM FLOOR MIX,https://www.astm.org/products-services/certification/environmental-product-declarations/epd-pcr/epd-cemex.html
3000,NWC,264,247,6.37,10,fa,false,true,false,false,false,false,2022,ASTM International,CEMEX,Maricopa,AZ,85138,Pacific Southwest Region,Mix 1618210,BELL 3000 PSI CUSTOM FLOOR MIX,https://www.astm.org/products-services/certification/environmental-product-declarations/epd-pcr/epd-cemex.html
3000,NWC,262,247,6.25,8.71,fa,false,true,false,false,false,false,2022,ASTM International,CEMEX,Sacaton,AZ,85147,Pacific Southwest Region,Mix 1618210,BELL 3000 PSI CUSTOM FLOOR MIX,https://www.astm.org/products-services/certification/environmental-product-declarations/epd-pcr/epd-cemex.html
3000,NWC,271,246,15.3,10.2,fa,false,true,false,false,false,false,2022,ASTM International,CEMEX,Sun City,AZ,85373,Pacific Southwest Region,Mix 1618210,BELL 3000 PSI CUSTOM FLOOR MIX,https://www.astm.org/products-services/certification/environmental-product-declarations/epd-pcr/epd-cemex.html
3000,NWC,262,248,8.83,5.59,fa,false,true,false,false,false,false,2022,ASTM International,CEMEX,Avondale,AZ,85392,Pacific Southwest Region,Mix 1618210,BELL 3000 PSI CUSTOM FLOOR MIX,https://www.astm.org/products-services/certification/environmental-product-declarations/epd-pcr/epd-cemex.html
3000,NWC,261,247,9.95,3.74,fa,false,true,false,false,false,false,2022,ASTM International,CEMEX,Phoenix,AZ,85009,Pacific Southwest Region,Mix 1618211,AUSTIN 3000 PSI CUSTOM FLOOR MIX,https://www.astm.org/products-services/certification/environmental-product-declarations/epd-pcr/epd-cemex.html
3000,NWC,276,247,20.3,8.67,fa,false,true,false,false,false,false,2022,ASTM International,CEMEX,Phoenix,AZ,85027,Pacific Southwest Region,Mix 1618211,AUSTIN 3000 PSI CUSTOM FLOOR MIX,https://www.astm.org/products-services/certification/environmental-product-declarations/epd-pcr/epd-cemex.html
3000,NWC,277,247,21.3,8.42,fa,false,true,false,false,false,false,2022,ASTM International,CEMEX,Apache Junction,AZ,85120,Pacific Southwest Region,Mix 1618211,AUSTIN 3000 PSI CUSTOM FLOOR MIX,https://www.astm.org/products-services/certification/environmental-product-declarations/epd-pcr/epd-cemex.html
3000,NWC,258,247,1.4,9.13,fa,false,true,false,false,false,false,2022,ASTM International,CEMEX,Marana,AZ,85653,Pacific Southwest Region,Mix 1618211,AUSTIN 3000 PSI CUSTOM FLOOR MIX,https://www.astm.org/products-services/certification/environmental-product-declarations/epd-pcr/epd-cemex.html
3000,NWC,276,247,20.9,8.09,fa,false,true,false,false,false,false,2022,ASTM International,CEMEX,Buckeye,AZ,85326,Pacific Southwest Region,Mix 1618211,AUSTIN 3000 PSI CUSTOM FLOOR MIX,https://www.astm.org/products-services/certification/environmental-product-declarations/epd-pcr/epd-cemex.html
3000,NWC,273,247,18.1,7.97,fa,false,true,false,false,false,false,2022,ASTM International,CEMEX,Tucson,AZ,85653,Pacific Southwest Region,Mix 1618211,AUSTIN 3000 PSI CUSTOM FLOOR MIX,https://www.astm.org/products-services/certification/environmental-product-declarations/epd-pcr/epd-cemex.html
3000,NWC,259,247,5.43,6.44,fa,false,true,false,false,false,false,2022,ASTM International,CEMEX,Coolidge,AZ,85128,Pacific Southwest Region,Mix 1618211,AUSTIN 3000 PSI CUSTOM FLOOR MIX,https://www.astm.org/products-services/certification/environmental-product-declarations/epd-pcr/epd-cemex.html
3000,NWC,264,247,8.51,8.54,fa,false,true,false,false,false,false,2022,ASTM International,CEMEX,Mesa,AZ,85215,Pacific Southwest Region,Mix 1618211,AUSTIN 3000 PSI CUSTOM FLOOR MIX,https://www.astm.org/products-services/certification/environmental-product-declarations/epd-pcr/epd-cemex.html
3000,NWC,264,247,6.35,10,fa,false,true,false,false,false,false,2022,ASTM International,CEMEX,Maricopa,AZ,85138,Pacific Southwest Region,Mix 1618211,AUSTIN 3000 PSI CUSTOM FLOOR MIX,https://www.astm.org/products-services/certification/environmental-product-declarations/epd-pcr/epd-cemex.html
3000,NWC,261,247,4.54,9.11,fa,false,true,false,false,false,false,2022,ASTM International,CEMEX,Tucson,AZ,85756,Pacific Southwest Region,Mix 1618211,AUSTIN 3000 PSI CUSTOM FLOOR MIX,https://www.astm.org/products-services/certification/environmental-product-declarations/epd-pcr/epd-cemex.html
3000,NWC,262,247,6.23,8.71,fa,false,true,false,false,false,false,2022,ASTM International,CEMEX,Sacaton,AZ,85147,Pacific Southwest Region,Mix 1618211,AUSTIN 3000 PSI CUSTOM FLOOR MIX,https://www.astm.org/products-services/certification/environmental-product-declarations/epd-pcr/epd-cemex.html
3000,NWC,273,247,15.4,10.2,fa,false,true,false,false,false,false,2022,ASTM International,CEMEX,Sun City,AZ,85373,Pacific Southwest Region,Mix 1618211,AUSTIN 3000 PSI CUSTOM FLOOR MIX,https://www.astm.org/products-services/certification/environmental-product-declarations/epd-pcr/epd-cemex.html
3000,NWC,277,247,21,8.77,fa,false,true,false,false,false,false,2022,ASTM International,CEMEX,Phoenix,AZ,85086,Pacific Southwest Region,Mix 1618211,AUSTIN 3000 PSI CUSTOM FLOOR MIX,https://www.astm.org/products-services/certification/environmental-product-declarations/epd-pcr/epd-cemex.html
3000,NWC,262,247,8.81,5.59,fa,false,true,false,false,false,false,2022,ASTM International,CEMEX,Avondale,AZ,85392,Pacific Southwest Region,Mix 1618211,AUSTIN 3000 PSI CUSTOM FLOOR MIX,https://www.astm.org/products-services/certification/environmental-product-declarations/epd-pcr/epd-cemex.html
3000,NWC,337,307,22.1,8.42,fa,false,true,false,false,false,false,2022,ASTM International,CEMEX,Apache Junction,AZ,85120,Pacific Southwest Region,Mix 1618460,CCS 3000 ST CEMENT CUSTOM FLOOR,https://www.astm.org/products-services/certification/environmental-product-declarations/epd-pcr/epd-cemex.html
3000,NWC,318,306,4.66,6.44,fa,false,true,false,false,false,false,2022,ASTM International,CEMEX,Coolidge,AZ,85128,Pacific Southwest Region,Mix 1618460,CCS 3000 ST CEMENT CUSTOM FLOOR,https://www.astm.org/products-services/certification/environmental-product-declarations/epd-pcr/epd-cemex.html
3000,NWC,324,306,9.21,8.54,fa,false,true,false,false,false,false,2022,ASTM International,CEMEX,Mesa,AZ,85215,Pacific Southwest Region,Mix 1618460,CCS 3000 ST CEMENT CUSTOM FLOOR,https://www.astm.org/products-services/certification/environmental-product-declarations/epd-pcr/epd-cemex.html
3000,NWC,323,306,6.31,10,fa,false,true,false,false,false,false,2022,ASTM International,CEMEX,Maricopa,AZ,85138,Pacific Southwest Region,Mix 1618460,CCS 3000 ST CEMENT CUSTOM FLOOR,https://www.astm.org/products-services/certification/environmental-product-declarations/epd-pcr/epd-cemex.html
3000,NWC,321,306,6.19,8.71,fa,false,true,false,false,false,false,2022,ASTM International,CEMEX,Sacaton,AZ,85147,Pacific Southwest Region,Mix 1618460,CCS 3000 ST CEMENT CUSTOM FLOOR,https://www.astm.org/products-services/certification/environmental-product-declarations/epd-pcr/epd-cemex.html
3000,NWC,332,305,16.3,10.2,fa,false,true,false,false,false,false,2022,ASTM International,CEMEX,Sun City,AZ,85373,Pacific Southwest Region,Mix 1618460,CCS 3000 ST CEMENT CUSTOM FLOOR,https://www.astm.org/products-services/certification/environmental-product-declarations/epd-pcr/epd-cemex.html
3000,NWC,322,307,9.78,5.59,fa,false,true,false,false,false,false,2022,ASTM International,CEMEX,Avondale,AZ,85392,Pacific Southwest Region,Mix 1618460,CCS 3000 ST CEMENT CUSTOM FLOOR,https://www.astm.org/products-services/certification/environmental-product-declarations/epd-pcr/epd-cemex.html
3000,NWC,337,307,21.9,8.09,fa,false,true,false,false,false,false,2022,ASTM International,CEMEX,Buckeye,AZ,85326,Pacific Southwest Region,Mix 1618471,"AUSTIN 3,000 ST CEMENT CUSTOM FLOOR",https://www.astm.org/products-services/certification/environmental-product-declarations/epd-pcr/epd-cemex.html
3000,NWC,332,305,16.3,10.2,fa,false,true,false,false,false,false,2022,ASTM International,CEMEX,Sun City,AZ,85373,Pacific Southwest Region,Mix 1618471,"AUSTIN 3,000 ST CEMENT CUSTOM FLOOR",https://www.astm.org/products-services/certification/environmental-product-declarations/epd-pcr/epd-cemex.html
3000,NWC,322,307,9.78,5.59,fa,false,true,false,false,false,false,2022,ASTM International,CEMEX,Avondale,AZ,85392,Pacific Southwest Region,Mix 1618471,"AUSTIN 3,000 ST CEMENT CUSTOM FLOOR",https://www.astm.org/products-services/certification/environmental-product-declarations/epd-pcr/epd-cemex.html
3000,NWC,218,194,15.9,7.38,fa,false,true,false,false,false,false,2022,ASTM International,CEMEX,San Antonio,TX,78208,South Central Region,Mix 1622187,"PERRY SOG 1.0"" C 4-6""",https://www.astm.org/products-services/certification/environmental-product-declarations/epd-pcr/epd-cemex.html
3000,NWC,217,194,18.8,3.59,fa,false,true,false,false,false,false,2023,ASTM International,CEMEX,San Antonio,TX,78251,South Central Region,Mix 1622187,"PERRY SOG 1.0"" C 4-6""",https://www.astm.org/products-services/certification/environmental-product-declarations/epd-pcr/epd-cemex.html
3000,NWC,225,211,8.05,5.84,fa,false,true,false,false,false,false,2022,ASTM International,CEMEX,Schertz,TX,78154,South Central Region,Mix 1622187,"PERRY SOG 1.0"" C 4-6""",https://www.astm.org/products-services/certification/environmental-product-declarations/epd-pcr/epd-cemex.html
3000,NWC,267,238,23.2,5.85,fa,false,true,false,false,false,false,2022,ASTM International,CEMEX,Chandler,AZ,85248,Pacific Southwest Region,Mix 1623250,3000psi Footing and Stem Walls,https://www.astm.org/products-services/certification/environmental-product-declarations/epd-pcr/epd-cemex.html
3000,NWC,232,199,22.5,10.1,fa,false,true,false,false,false,false,2021,ASTM International,CTI Ready Mix,Carlisle,IA,50047,North Central Region,Mix 104,3000 psi footing mix,https://www.astm.org/products-services/certification/environmental-product-declarations/epd-pcr/epd-cti-ready-mix.html
3000,NWC,232,199,20,12.4,fa,false,true,false,false,false,false,2021,ASTM International,CTI Ready Mix,Elkhart,IA,50073,North Central Region,Mix 104,3000 psi footing mix,https://www.astm.org/products-services/certification/environmental-product-declarations/epd-pcr/epd-cti-ready-mix.html
3000,NWC,249,199,42.6,7.65,fa,false,true,false,false,false,false,2021,ASTM International,CTI Ready Mix,West Des Moines,IA,50265,North Central Region,Mix 104,3000 psi footing mix,https://www.astm.org/products-services/certification/environmental-product-declarations/epd-pcr/epd-cti-ready-mix.html
3000,NWC,242,209,22.9,10.1,fa,false,true,false,false,false,false,2021,ASTM International,CTI Ready Mix,Carlisle,IA,50047,North Central Region,Mix 208,3000 psi commercial footing mix,https://www.astm.org/products-services/certification/environmental-product-declarations/epd-pcr/epd-cti-ready-mix.html
3000,NWC,242,209,20.5,12.4,fa,false,true,false,false,false,false,2021,ASTM International,CTI Ready Mix,Elkhart,IA,50073,North Central Region,Mix 208,3000 psi commercial footing mix,https://www.astm.org/products-services/certification/environmental-product-declarations/epd-pcr/epd-cti-ready-mix.html
3000,NWC,259,209,42.7,7.65,fa,false,true,false,false,false,false,2021,ASTM International,CTI Ready Mix,West Des Moines,IA,50265,North Central Region,Mix 208,3000 psi commercial footing mix,https://www.astm.org/products-services/certification/environmental-product-declarations/epd-pcr/epd-cti-ready-mix.html
3000,NWC,299,237,51.4,10.1,fa,false,true,false,false,false,false,2021,ASTM International,CTI Ready Mix,Carlisle,IA,50047,North Central Region,Mix 604,3000 psi floor mix/ import sand,https://www.astm.org/products-services/certification/environmental-product-declarations/epd-pcr/epd-cti-ready-mix.html
3000,NWC,301,237,51.2,12.4,fa,false,true,false,false,false,false,2021,ASTM International,CTI Ready Mix,Elkhart,IA,50073,North Central Region,Mix 604,3000 psi floor mix/ import sand,https://www.astm.org/products-services/certification/environmental-product-declarations/epd-pcr/epd-cti-ready-mix.html
3000,NWC,321,237,76.3,7.65,fa,false,true,false,false,false,false,2021,ASTM International,CTI Ready Mix,West Des Moines,IA,50265,North Central Region,Mix 604,3000 psi floor mix/ import sand,https://www.astm.org/products-services/certification/environmental-product-declarations/epd-pcr/epd-cti-ready-mix.html
3000,NWC,176,153,16.6,5.65,fa,true,true,false,false,false,false,2021,ASTM International,Cadman / Heidelberg Materials,Ferndale,WA,98248,Pacific Northwest Region,Mix FC22054243,EZ Floor - Eco Bronze,https://www.astm.org/products-services/certification/environmental-product-declarations/epd-pcr/epd-for-heidelberg-materials.html
3000,NWC,175,153,16.7,5.65,fa,true,true,false,false,false,false,2021,ASTM International,Cadman / Heidelberg Materials,Ferndale,WA,98248,Pacific Northwest Region,Mix FC22055233,Sure Footing - Eco Bronze,https://www.astm.org/products-services/certification/environmental-product-declarations/epd-pcr/epd-for-heidelberg-materials.html
3000,NWC,212,201,6.13,5.4,fa,true,true,false,false,false,false,2023,ASTM International,Cemstone,St Paul,MN,55106,North Central Region,Mix F3163,"3000, 3/4 GV, NAE, Footings",https://www.astm.org/products-services/certification/environmental-product-declarations/epd-pcr/epd-for-cemstone.html
3000,NWC,226,200,18.7,7.13,fa,true,true,false,false,false,false,2023,ASTM International,Cemstone,St Paul,MN,55108,North Central Region,Mix F3163,"3000, 3/4 GV, NAE, Footings",https://www.astm.org/products-services/certification/environmental-product-declarations/epd-pcr/epd-for-cemstone.html
3000,NWC,225,201,15.7,8.22,fa,true,true,false,false,false,false,2023,ASTM International,Cemstone,Minneapolis,MN,55411,North Central Region,Mix F3163,"3000, 3/4 GV, NAE, Footing",https://www.astm.org/products-services/certification/environmental-product-declarations/epd-pcr/epd-for-cemstone.html
3000,NWC,263,237,7.86,18.1,fa,false,true,false,false,false,false,2022,ASTM International,Central Pre-Mix (CPM),Mattawa,WA,99344,Pacific Northwest Region,Mix 322511,"STANDARD FOOTING 3/4""",https://www.astm.org/products-services/certification/environmental-product-declarations/epd-pcr/epd-for-central-pre-mix.html
3000,NWC,233,194,26.4,12.6,fa,true,true,false,false,false,false,2022,ASTM International,Central Pre-Mix (CPM),Sunnyside,WA,98944,Pacific Northwest Region,Mix 322511,"STANDARD FOOTING 3/4""",https://www.astm.org/products-services/certification/environmental-product-declarations/epd-pcr/epd-for-central-pre-mix.html
3000,NWC,263,237,7.85,18.1,fa,false,true,false,false,false,false,2022,ASTM International,Central Pre-Mix (CPM),Mattawa,WA,99344,Pacific Northwest Region,Mix 323012,"STANDARD WALL 3/4""",https://www.astm.org/products-services/certification/environmental-product-declarations/epd-pcr/epd-for-central-pre-mix.html
3000,NWC,233,194,26,12.6,fa,true,true,false,false,false,false,2022,ASTM International,Central Pre-Mix (CPM),Sunnyside,WA,98944,Pacific Northwest Region,Mix 323012,"STANDARD WALL 3/4""",https://www.astm.org/products-services/certification/environmental-product-declarations/epd-pcr/epd-for-central-pre-mix.html
3000,NWC,248,229,12.8,6.2,fa,false,true,false,false,false,false,2023,National Ready Mixed Concrete Association,Elizabeth River Concrete,Portsmouth,VA,23704,Eastern Region,Mix 3020BAF,3000 NAE - 20% FA - COMMERCIAL FOOTING,https://www.nrmca.org/association-resources/sustainability/environmental-product-declarations/elizabeth-river-concrete/
3000,NWC,218,187,22.2,8.14,fa,true,true,false,false,false,false,2023,National Ready Mixed Concrete Association,"Ernst Enterprises, Inc.",Columbus,OH,43223,Great Lakes Region,Mix C30N2S,3000 NA SLAB,https://www.nrmca.org/association-resources/sustainability/environmental-product-declarations/ernst-concrete/
3000,NWC,230,187,36.6,5.59,fa,true,true,false,false,false,false,2023,National Ready Mixed Concrete Association,"Ernst Enterprises, Inc.",Delaware,OH,43015,Great Lakes Region,Mix C30N2S,3000 NA SLAB,https://www.nrmca.org/association-resources/sustainability/environmental-product-declarations/ernst-concrete/
3000,NWC,222,187,25.3,8.9,fa,true,true,false,false,false,false,2023,National Ready Mixed Concrete Association,"Ernst Enterprises, Inc.",Columbus,OH,43232,Great Lakes Region,Mix C30N2S,3000 NA SLAB,https://www.nrmca.org/association-resources/sustainability/environmental-product-declarations/ernst-concrete/
3000,NWC,221,187,27.1,6.71,fa,true,true,false,false,false,false,2023,National Ready Mixed Concrete Association,"Ernst Enterprises, Inc.",Columbus,OH,43204,Great Lakes Region,Mix C30N2S,3000 NA SLAB,https://www.nrmca.org/association-resources/sustainability/environmental-product-declarations/ernst-concrete/
3000,NWC,279,255,4.53,19.3,fa,false,true,false,false,false,false,2022,ASTM International,Helena Sand & Gravel,Helena,MT,59602,Pacific Northwest Region,Mix 359065,3000 PSI MASS SLAB CONCRETE,https://www.astm.org/standards-and-solutions/certification/environmental-product-declarations/epd-pcr/epd-for-helena-sand-and-gravel
3000,NWC,269,236,22.2,10.8,fa,false,true,false,false,false,false,2022,ASTM International,Holcim - Aggregate Industries,Chantilly,VA,20152,Eastern Region,Mix SUPERWALL,"3000,SUPERWALL",https://www.astm.org/products-services/certification/environmental-product-declarations/epd-pcr/epd-aggregate-industries.html
3000,NWC,244,207,8.96,28.6,fa,false,true,false,false,false,false,2022,ASTM International,Holcim - Aggregate Industries,Clinton,MD,20735,Eastern Region,Mix SUPFOOT30,Super Series Footer 3000,https://www.astm.org/products-services/certification/environmental-product-declarations/epd-pcr/epd-aggregate-industries.html
3000,NWC,265,239,16.8,8.6,fa,false,true,false,false,false,false,2021,ASTM International,Liberty Ready Mix,Des Moines,IA,50313,North Central Region,Mix 800,3000 Commercial Footing,https://www.astm.org/products-services/certification/environmental-product-declarations/epd-pcr/epd-liberty.html
3000,NWC,267,239,17.4,9.81,fa,false,true,false,false,false,false,2021,ASTM International,Liberty Ready Mix,Des Moines,IA,50316,North Central Region,Mix 800,3000 Commercial Footing,https://www.astm.org/products-services/certification/environmental-product-declarations/epd-pcr/epd-liberty.html
3000,NWC,267,239,19.1,8.44,fa,false,true,false,false,false,false,2021,ASTM International,Liberty Ready Mix,Grimes,IA,50111,North Central Region,Mix 800,3000 Commercial Footing,https://www.astm.org/products-services/certification/environmental-product-declarations/epd-pcr/epd-liberty.html
3000,NWC,321,182,129,10.3,fa,true,true,false,false,false,false,2023,ASTM International,New Enterprise Stone & Lime,Clarence,NY,14031,Eastern Region,Mix FLOW30F,3000 GRVL STRUCTURES,https://www.astm.org/products-services/certification/environmental-product-declarations/epd-pcr/epd-for-new-enterprise-stone-lime.html
3000,NWC,326,182,133,11,fa,true,true,false,false,false,false,2023,ASTM International,New Enterprise Stone & Lime,Lackawanna,NY,14218,Eastern Region,Mix FLOW30F,3000 GRVL STRUCTURES,https://www.astm.org/products-services/certification/environmental-product-declarations/epd-pcr/epd-for-new-enterprise-stone-lime.html
3000,NWC,214,196,12.3,4.94,fa,true,true,false,false,false,false,2023,ASTM International,Pete Lien & Sons,Colorado Springs,CO,80922,Rocky Mountains Region,Mix 30CF50,"3K EXTERIOR - Flatwork, Foundation",https://www.astm.org/products-services/certification/environmental-product-declarations/epd-pcr/epd-for-pete-lien-and-sons.html
3000,NWC,209,196,8.16,4.94,fa,true,true,false,false,false,false,2023,ASTM International,Pete Lien & Sons,Colorado Springs,CO,80922,Rocky Mountains Region,Mix 30CF52,"3K EXTERIOR - Footing, Wall",https://www.astm.org/products-services/certification/environmental-product-declarations/epd-pcr/epd-for-pete-lien-and-sons.html
3000,NWC,214,196,13.2,4.94,fa,true,true,false,false,false,false,2023,ASTM International,Pete Lien & Sons,North CO Springs,CO,80910,Rocky Mountains Region,Mix 30CF52,"3K EXTERIOR - Footing, Wall",https://www.astm.org/products-services/certification/environmental-product-declarations/epd-pcr/epd-for-pete-lien-and-sons.html
3000,NWC,232,219,8.02,4.94,fa,true,true,false,false,false,false,2023,ASTM International,Pete Lien & Sons,Colorado Springs,CO,80922,Rocky Mountains Region,Mix 30DG51,"3K EXTERIOR - Flatwork, Foundation",https://www.astm.org/products-services/certification/environmental-product-declarations/epd-pcr/epd-for-pete-lien-and-sons.html
3000,NWC,237,218,14.6,4.94,fa,true,true,false,false,false,false,2023,ASTM International,Pete Lien & Sons,North CO Springs,CO,80910,Rocky Mountains Region,Mix 30DG51,"3K EXTERIOR - Flatwork, Foundation",https://www.astm.org/products-services/certification/environmental-product-declarations/epd-pcr/epd-for-pete-lien-and-sons.html
3000,NWC,214,196,12.3,4.94,fa,true,true,false,false,false,false,2023,ASTM International,Pete Lien & Sons,Colorado Springs,CO,80922,Rocky Mountains Region,Mix 30DG52,"3K EXTERIOR - Footing, Wall",https://www.astm.org/products-services/certification/environmental-product-declarations/epd-pcr/epd-for-pete-lien-and-sons.html
3000,NWC,214,196,13,4.94,fa,true,true,false,false,false,false,2023,ASTM International,Pete Lien & Sons,North CO Springs,CO,80910,Rocky Mountains Region,Mix 30DG52,"3K EXTERIOR - Footing, Wall",https://www.astm.org/products-services/certification/environmental-product-declarations/epd-pcr/epd-for-pete-lien-and-sons.html
3000,NWC,266,239,23.2,4.31,fa,true,true,false,false,false,false,2022,ASTM International,Platte River Concrete,Omaha,NE,68138,North Central Region,Mix GM30NAFLR-10%FA,GEMINI LF3000 NO AIR FLOOR MIX -IL,https://www.astm.org/products-services/certification/environmental-product-declarations/epd-pcr/epd-platte-river-concrete.html
3000,NWC,270,240,26,4.31,fa,false,true,false,false,false,false,2022,ASTM International,Platte River Concrete,Omaha,NE,68138,North Central Region,Mix GMLF30NAFLR,GEMINI LF3000 NO AIR FLOOR MIX,https://www.astm.org/products-services/certification/environmental-product-declarations/epd-pcr/epd-platte-river-concrete.html
3000,NWC,264,235,24.6,4.31,fa,true,true,false,false,false,false,2022,ASTM International,Platte River Concrete,Omaha,NE,68138,North Central Region,Mix GMLF30NAFLR-IL,GEMINI LF3000 NO AIR FLOOR MIX -IL,https://www.astm.org/products-services/certification/environmental-product-declarations/epd-pcr/epd-platte-river-concrete.html
3000,NWC,281,255,21.5,4.31,fa,false,true,false,false,false,false,2022,ASTM International,Platte River Concrete,Omaha,NE,68138,North Central Region,Mix GMLFS30NAFLR,GEMINI LFS3000 NO AIR FLOOR MIX,https://www.astm.org/products-services/certification/environmental-product-declarations/epd-pcr/epd-platte-river-concrete.html
3000,NWC,275,248,22.6,4.31,fa,true,true,false,false,false,false,2022,ASTM International,Platte River Concrete,Omaha,NE,68138,North Central Region,Mix GMLFS30NAFLR-IL,GEMINI LFS3000 NO AIR FLOOR MIX -IL,https://www.astm.org/products-services/certification/environmental-product-declarations/epd-pcr/epd-platte-river-concrete.html
3000,NWC,226,199,23.3,4.31,fa,false,true,false,false,false,false,2021,ASTM International,Platte River Concrete,Omaha,NE,68138,North Central Region,Mix LC3050NAHRT,LFS3000 NO AIR FLOOR MIX (LC4),https://www.astm.org/products-services/certification/environmental-product-declarations/epd-pcr/epd-platte-river-concrete.html
3000,NWC,240,198,25.1,16.3,fa,false,true,false,false,false,false,2022,ASTM International,Scioto Ready Mix,Alexandria,OH,43001,Great Lakes Region,Mix 300FN1L5M,3000 Footing,https://www.astm.org/products-services/certification/environmental-product-declarations/epd-pcr/epd-scioto-ready-mix.html
3000,NWC,246,198,18.3,29.7,fa,false,true,false,false,false,false,2022,ASTM International,Scioto Ready Mix,Delaware,OH,43062,Great Lakes Region,Mix 300FN1L5M,3000 Footing,https://www.astm.org/products-services/certification/environmental-product-declarations/epd-pcr/epd-scioto-ready-mix.html
3000,NWC,235,198,19.5,16.9,fa,false,true,false,false,false,false,2022,ASTM International,Scioto Ready Mix,Dublin,OH,43016,Great Lakes Region,Mix 300FN1L5M,3000 Footing,https://www.astm.org/products-services/certification/environmental-product-declarations/epd-pcr/epd-scioto-ready-mix.html
3000,NWC,233,198,21.6,13.3,fa,false,true,false,false,false,false,2022,ASTM International,Scioto Ready Mix,Columbus,OH,43207,Great Lakes Region,Mix 300FN1L5M,3000 Footing,https://www.astm.org/products-services/certification/environmental-product-declarations/epd-pcr/epd-scioto-ready-mix.html
3000,NWC,217,189,14.8,13.3,fa,true,true,false,false,false,false,2025,National Ready Mixed Concrete Association,Smyrna Ready Mix,Lafayette,IN,47909,Great Lakes Region,Mix 30075,3000 PSI LEAN FILL MUD MAT NA,https://www.nrmca.org/association-resources/sustainability/environmental-product-declarations/smyrna-ready-mix/
3000,NWC,310,279,13.3,18.5,plain,false,false,false,false,false,false,2022,ASTM International,American Rock Products (ARP),Wapato,WA,98951,Pacific Northwest Region,Mix 322511,"STANDARD FOOTING 3/4""",https://www.astm.org/products-services/certification/environmental-product-declarations/epd-pcr/epd-for-american-rock-products.html
3000,NWC,231,196,24.2,10.9,plain,true,false,false,false,false,false,2025,ASTM International,Amrize,Baton Rouge,LA,70806,South Central Region,Mix RMX18,"3000,SPECMAT,4050L,ZC1,B1",https://www.astm.org/products-services/certification/environmental-product-declarations/epd-pcr/epd-aggregate-industries.html
3000,NWC,264,220,32.2,11.7,plain,true,false,false,false,false,false,2025,ASTM International,Amrize,Metairie,LA,70001,South Central Region,Mix RMX18,"3000,SPECMAT,4050L,ZC1,B1",https://www.astm.org/products-services/certification/environmental-product-declarations/epd-pcr/epd-aggregate-industries.html
3000,NWC,240,215,13.2,12.1,plain,false,false,false,false,false,false,2023,ASTM International,CEMEX,Gray,TN,37615,Southeastern Region,Mix 1535315,3000 REG FTG,https://www.astm.org/products-services/certification/environmental-product-declarations/epd-pcr/epd-cemex.html
3000,NWC,261,233,19.1,9.4,plain,false,false,false,false,false,false,2023,ASTM International,CEMEX,Athens,AL,35611,Southeastern Region,Mix 1588926,3000 FOOTER BL,https://www.astm.org/products-services/certification/environmental-product-declarations/epd-pcr/epd-cemex.html
3000,NWC,321,307,10.9,3.74,plain,false,false,false,false,false,false,2022,ASTM International,CEMEX,Phoenix,AZ,85009,Pacific Southwest Region,Mix 1618460,CCS 3000 ST CEMENT CUSTOM FLOOR,https://www.astm.org/products-services/certification/environmental-product-declarations/epd-pcr/epd-cemex.html
3000,NWC,337,307,21.3,8.67,plain,false,false,false,false,false,false,2022,ASTM International,CEMEX,Phoenix,AZ,85027,Pacific Southwest Region,Mix 1618460,CCS 3000 ST CEMENT CUSTOM FLOOR,https://www.astm.org/products-services/certification/environmental-product-declarations/epd-pcr/epd-cemex.html
3000,NWC,337,307,21.3,8.67,plain,false,false,false,false,false,false,2022,ASTM International,CEMEX,Phoenix,AZ,85027,Pacific Southwest Region,Mix 1618471,"AUSTIN 3,000 ST CEMENT CUSTOM FLOOR",https://www.astm.org/products-services/certification/environmental-product-declarations/epd-pcr/epd-cemex.html
3000,NWC,271,233,32.2,6.06,plain,false,false,false,false,false,false,2022,ASTM International,CEMEX,Harvest,AL,35749,Southeastern Region,Mix Concrete,3000 FOOTER BL,https://www.astm.org/products-services/certification/environmental-product-declarations/epd-pcr/epd-cemex.html
3000,NWC,287,256,19.2,12.3,plain,true,false,false,false,false,false,2021,ASTM International,CWC-WSG,Othello,WA,99344,Pacific Northwest Region,Mix 323010,"STANDARD FLOOR 3/4""",https://www.astm.org/products-services/certification/environmental-product-declarations/epd-pcr/epd-for-central-washington-concrete.html
3000,NWC,288,256,19,12.3,plain,true,false,false,false,false,false,2021,ASTM International,CWC-WSG,Othello,WA,99344,Pacific Northwest Region,Mix 323012,"STANDARD WALL 3/4""",https://www.astm.org/products-services/certification/environmental-product-declarations/epd-pcr/epd-for-central-washington-concrete.html
3000,NWC,265,255,7.07,3.45,plain,true,false,false,false,false,false,2022,ASTM International,Central Pre-Mix (CPM),Spokane Valley,WA,99216,Pacific Northwest Region,Mix 323603,BRONZE SLAB,https://www.astm.org/products-services/certification/environmental-product-declarations/epd-pcr/epd-for-central-pre-mix.html
3000,NWC,294,279,10.1,5.04,plain,false,false,false,false,false,false,2021,ASTM International,Central Pre-Mix (CPM),Spokane,WA,99217,Pacific Northwest Region,Mix 325651,BRONZE WALL T-III,https://www.astm.org/products-services/certification/environmental-product-declarations/epd-pcr/epd-for-central-pre-mix.html
3000,NWC,289,279,6.52,3.45,plain,false,false,false,false,false,false,2021,ASTM International,Central Pre-Mix (CPM),Spokane Valley,WA,99216,Pacific Northwest Region,Mix 325651,BRONZE WALL T-III,https://www.astm.org/products-services/certification/environmental-product-declarations/epd-pcr/epd-for-central-pre-mix.html
3000,NWC,298,279,12.2,6.2,plain,true,false,false,false,false,false,2023,National Ready Mixed Concrete Association,Elizabeth River Concrete,Portsmouth,VA,23704,Eastern Region,Mix 3020BAFA,3000 AE - 20% FA - COMMERCIAL FOOTING,https://www.nrmca.org/association-resources/sustainability/environmental-product-declarations/elizabeth-river-concrete/
3000,NWC,250,219,22.3,8.14,plain,true,false,false,false,false,false,2023,National Ready Mixed Concrete Association,"Ernst Enterprises, Inc.",Columbus,OH,43223,Great Lakes Region,Mix C30N1S,3000 NA INTERIOR SLAB,https://www.nrmca.org/association-resources/sustainability/environmental-product-declarations/ernst-concrete/
3000,NWC,263,219,38.2,5.59,plain,true,false,false,false,false,false,2023,National Ready Mixed Concrete Association,"Ernst Enterprises, Inc.",Delaware,OH,43015,Great Lakes Region,Mix C30N1S,3000 NA INTERIOR SLAB,https://www.nrmca.org/association-resources/sustainability/environmental-product-declarations/ernst-concrete/
3000,NWC,255,219,26.8,8.9,plain,true,false,false,false,false,false,2023,National Ready Mixed Concrete Association,"Ernst Enterprises, Inc.",Columbus,OH,43232,Great Lakes Region,Mix C30N1S,3000 NA INTERIOR SLAB,https://www.nrmca.org/association-resources/sustainability/environmental-product-declarations/ernst-concrete/
3000,NWC,254,219,28.6,6.71,plain,true,false,false,false,false,false,2023,National Ready Mixed Concrete Association,"Ernst Enterprises, Inc.",Columbus,OH,43204,Great Lakes Region,Mix C30N1S,3000 NA INTERIOR SLAB,https://www.nrmca.org/association-resources/sustainability/environmental-product-declarations/ernst-concrete/
3000,NWC,316,295,2.02,19.3,plain,false,false,false,false,false,false,2022,ASTM International,Helena Sand & Gravel,Helena,MT,59602,Pacific Northwest Region,Mix 359308,WIN3 FOUNDATION,https://www.astm.org/standards-and-solutions/certification/environmental-product-declarations/epd-pcr/epd-for-helena-sand-and-gravel
3000,NWC,412,379,22.9,10.2,plain,false,false,false,false,false,false,2023,National Ready Mixed Concrete Association,Robertson's Ready Mix,Vernon,CA,90023,Pacific Southwest Region,Mix 30451C,"YOCOM SLAB MIX, .50 w/c",https://www.nrmca.org/association-resources/sustainability/environmental-product-declarations/robertsons-ready-mix/
